Repository: ArkadiyN/arty-demo

# arty-demo

## How the modelling agents work

The agent workflow (who derives, who reviews, what gates a change) is written
in `.claude/rules/` and the `model-workflow` skill
(`.claude/skills/model-workflow/SKILL.md`). The evidence behind each rule is in
`.claude/incidents.md`, which is kept out of agent context on purpose: agents
read it only when arguing with a rule. Audits that fed a rule are kept in
`.claude/audits/`.

## Rendering the Quarto notebooks

Model notebooks live under `experiment/<model>/<model>.qmd` (e.g.
`experiment/fragmentation-field/fragmentation-field.qmd`). Rendered HTML
output is generated on demand and not committed automatically — render
locally, or check for it in version control if you need the last committed
copy.

1. Install dependencies with `uv`:

    ```bash
    uv sync
    ```

1. Copy `.env.example` to `.env` and set `QUARTO_PYTHON` to point at the
    project venv (already the default in `.env.example`):

    ```bash
    cp .env.example .env
    ```

1. Export the `.env` variables into your shell so Quarto's Python engine
    uses the project venv, then render:

    ```bash
    set -a; source .env; set +a
    quarto render experiment/<model>/<model>.qmd
    ```

    For example:

    ```bash
    set -a; source .env; set +a
    quarto render experiment/fragmentation-field/fragmentation-field.qmd
    ```

This produces `<model>.html` alongside the `.qmd` source, plus a
`<model>_files/` directory containing the figures and static assets the
HTML depends on to display correctly (both are required — the HTML alone
will render broken/unstyled if `_files/` is missing).

Requires the [Quarto CLI](https://quarto.org/docs/get-started/) to be
installed separately (not managed by `uv`).

## Running the sensitivity app

The interactive Streamlit explorer (`app/sensitivity.py`) lets you sweep shell,
Mott, drag, burst-geometry, and posture parameters live and see the
fragmentation-field, 3D kill-probability, and ground kill-probability views
update in real time.

1. Install dependencies with `uv` (if not already done above):

    ```bash
    uv sync
    ```

1. Start the app:

    ```bash
    uv run streamlit run app/sensitivity.py
    ```

    Streamlit prints a local URL (default `http://localhost:8501`) — open it
    in a browser. Stop the server with `Ctrl+C`.

File: doc-reference/azom-steel-grades/aisi-1020/aisi-1020.md
# AISI 1020 Steel

## Overview

AISI 1020 is a low-carbon steel recognized for its excellent machinability, ductility, and weldability. It is among the most commonly used steels in industrial applications, suitable for applications requiring ease of machining and forming.

## Chemical Composition

| Element        | Min (%) | Max (%) |
| -------------- | ------- | ------- |
| Carbon (C)     | 0.17    | 0.23    |
| Iron (Fe)      | 99.08   | 99.53   |
| Manganese (Mn) | 0.30    | 0.60    |
| Phosphorus (P) | —       | 0.040   |
| Sulfur (S)     | —       | 0.050   |

## Mechanical Properties

### Strength

- **Yield Strength (YS):** 294.74 MPa (42,748 psi)
- **Ultimate Tensile Strength (UTS):** 394.72 MPa (57,249 psi)

### Ductility

- **Elongation at Break:** 36.5%
- **Reduction of Area:** 66.0%

### Hardness

- **Brinell Hardness (HB):** 111

### Toughness & Impact

- **Charpy Impact:** 16.9–68.0 J (temperature-dependent)
- **Izod Impact:** 125 J

### Elastic Properties

- **Modulus of Elasticity (E):** 200 GPa (29,000 ksi)

## Physical Properties

- **Density:** 7.87 g/cc

## Thermal Properties

(Not specified in source)

## Characteristics

- **High machinability**
- **High strength** (relative to other low-carbon steels)
- **High ductility**
- **Good weldability**

### Hardening & Strengthening

- **Induction Hardening:** Not recommended (low carbon content)
- **Flame Hardening:** Not recommended (low carbon content)
- **Carburization:** Responds well; achieves Rc ≥ 65 after case hardening

## Applications

AISI 1020 is widely used for:

- Shafts
- Gears
- Fasteners (bolts, studs, rivets)
- General structural components
- Machinery parts requiring good machinability and ductility

## Remarks

No War Department (WD) nomenclature or historical WD-series designation is mentioned in this reference. The steel is identified solely by AISI 1020 designation. The composition and low-carbon nature make it suitable for general-purpose industrial applications with superior machinability compared to medium-carbon steels.

File: doc-reference/azom-steel-grades/aisi-1045/aisi-1045.md
# AISI 1045 Steel

## Overview

AISI 1045 is a medium-carbon steel widely used for machinery, structural components, and applications requiring moderate strength and decent machinability. It offers a balance between strength and workability.

## Chemical Composition

| Element        | Min (%) | Max (%) |
| -------------- | ------- | ------- |
| Carbon (C)     | 0.42    | 0.50    |
| Iron (Fe)      | 98.51   | 98.98   |
| Manganese (Mn) | 0.60    | 0.90    |
| Phosphorus (P) | —       | 0.040   |
| Sulfur (S)     | —       | 0.050   |

## Mechanical Properties

### Strength

- **Yield Strength (YS):** 310 MPa (45000 psi)
- **Ultimate Tensile Strength (UTS):** 565 MPa (81900 psi)

### Ductility

- **Elongation at Break:** 16.0%
- **Reduction of Area:** 40.0%

### Hardness

- **Brinell Hardness (HB):** 163

### Elastic Properties

- **Modulus of Elasticity (E):** 200 GPa (29000 ksi)
- **Shear Modulus (G):** 80 GPa (11600 ksi)
- **Poisson's Ratio (ν):** 0.290

## Physical Properties

- **Density:** 7.87 g/cc (0.284 lb/in³)

## Thermal Properties

(Not specified in source)

## Applications

AISI 1045 is used in:

- Machinery components
- Structural parts
- General-purpose engineering applications
- Components requiring moderate strength and machinability

## Remarks

No War Department (WD) nomenclature or historical WD-series designation is mentioned in this reference. The 45000 psi yield strength value matches the figure cited in the fragmentation catalog baseline.

File: doc-reference/azom-steel-grades/aisi-1335/aisi-1335.md
# AISI 1335 Alloy Steel (UNS G13350)

## Overview

AISI 1335 is a medium-carbon alloy steel commonly used in machined components. It is classified as a medium-manganese, medium-carbon steel suitable for applications requiring moderate strength and machinability.

## Chemical Composition

| Element        | Min (%) | Max (%) |
| -------------- | ------- | ------- |
| Carbon (C)     | 0.33    | 0.38    |
| Iron (Fe)      | 97.30   | 97.92   |
| Manganese (Mn) | 1.60    | 1.90    |
| Silicon (Si)   | 0.15    | 0.35    |
| Phosphorus (P) | —       | 0.035   |
| Sulfur (S)     | —       | 0.040   |

## Mechanical Properties

### Hardness

- **Brinell Hardness (HB):** 179–235
- **Rockwell Hardness (HRc):** 15

### Elastic Properties

- **Elastic Modulus (E):** 190–210 GPa
- **Bulk Modulus:** 140 GPa
- **Shear Modulus (G):** 80 GPa

### Machinability

- **Machinability Rating:** 55 (relative to AISI 1212 at 100)

**Note:** Yield strength and ultimate tensile strength values are not provided in the source document.

## Physical Properties

- **Density:** 7.87 g/cm³
- **Specific Heat Capacity:** (not specified)

## Thermal Properties

- **Coefficient of Thermal Expansion:** 11.5 μm/(m·K)
- **Thermal Conductivity:** 51.9 W/(m·K)

## Applications

AISI 1335 is primarily used in **machined components** where moderate strength and good machinability are required. The medium-manganese content provides improved hardenability compared to plain carbon steels.

## Remarks

No War Department (WD) nomenclature or historical WD-series designation is mentioned in this reference. The steel is identified solely by AISI 1335 / UNS G13350 designations.
